Repository: dehudewf/2026-MCM-ICM-AutoPipeline

# MCM 2026 O-Award Battle System 🏆

> **目标：Outstanding Winner (O奖)**  
> 一套完整的美赛多智能体协作系统，为三人战队提供从审题到提交的全流程支持。

---

## 🎯 系统概览

```
┌─────────────────────────────────────────────────────────────────────────────────┐
│                     MCM 2026 O-Award Multi-Agent System                          │
├─────────────────────────────────────────────────────────────────────────────────┤
│                                                                                  │
│   👤 主策师 (Master Strategist)                                                  │
│   ├── @strategist 审题发散                                                       │
│   └── @redcell 质量攻击                                                          │
│                                                                                  │
│   👤 技术导演 (Tech Director)          👤 内容架构师 (Content Architect)          │
│   ├── @executor 代码生成                ├── @executor 论文撰写                   │
│   └── @knowledge:model 模型检索         └── @knowledge:viz 可视化检索            │
│                                                                                  │
│   ════════════════════════════════════════════════════════════════════════════  │
│                                                                                  │
│   📚 知识库: 模型库 | 论文分析 | 可视化规范 | 数据源                             │
│   🛠️ 工具: Qoder/Trae + Claude Opus 4.5 + Nano Banana Pro + Origin              │
│                                                                                  │

**********************************************************************
UConn-ILCC NMC/Gr Battery Aging Dataset (c) 2025 by Nowacki et al. 
**********************************************************************

TABLE OF CONTENTS
— OVERVIEW OF CELL TESTING
— CONTENTS OF ZIP FILE(S)
— IMPLEMENTATION DETAILS
— CITATION
— LICENSE AGREEMENT


**********************************************************************
OVERVIEW OF CELL TESTING

This dataset contains battery aging data from 44 nickel-manganese-cobalt/graphite (NMC/Gr) cells. The Panasonic 18650 cells (UR18650AA) have a nominal capacity of 2.25 Ah and are aged until 65% state of health (SOH), approximately 1.46 Ah. 

Aging consists of constant-current constant-voltage (CC-CV) cycling with a reference performance test (RPT) carried out every 3.5 days. The RPT contains a sequence of CC pulses aimed at measuring the internal resistance at different states of charge (SOC). It also performs a low C-rate (C/3) CC-CV charge and discharge cycle to measure the cell's current capacity. All cycling tests and RPTs are performed in a temperature-controlled room at approximately 22 degrees Celsius. Unfortunately, cell surface temperature measurements are not available for this dataset.

Eleven cycling groups were formed (4 cells per group), each with unique aging conditions. The groups vary in depth of discharge (DOD), charging C-rate, and discharging C-rate. The set of applied cycling parameters is provided in the "cycling_parameters.csv" file. Group aging trajectories are shown in Figure 1 of the paper associated with this dataset (see the CITATION section for the paper's DOI). The aging duration varies from 286 cycles (group 9) to 3488 cycles (group 8).



**********************************************************************
CONTENTS OF ZIP FILE(S)

This dataset contains 7 files:
1. 'README.txt' - this file
2. 'rpt_data.zip' — a folder containing all RPT data
3. 'cycling_data.zip' - a folder containing all cycling data
4. 'cycling_parameters.csv' — aging details for each cycling group
5. 'CITATION.bib' - BibTex citation details
6. 'LICENSE.txt' - terms of use license agreement

The ‘rpt_data’ and ‘cycling_data’ folders contain files with the following naming pattern: ‘rpt_cell_XX_partYY.csv’
1. XX refers to the cell number (01 to 44)
2. YY refers to the partition number. Data belonging to each cell is partitioned into ~100MB CSV files. Cells may have a varying number of partitions depending on their aging duration.

Each CSV file under ‘cycling_data’ contains the following column headers:
1. Week Number — The week number at the start of each protocol
2. Life — Indicates first or second life aging. Note that this published version contains only 1st life data.
3. Date (yyyy.mm.dd hh.mm.ss) — a timestamp in the specified format
4. Cycle Number — the cycle number relative to each protocol
5. State — the state of the applied step (CCCV Chg, CCCV DChg, etc)
6. Time (s) — time since the start of each protocol (in seconds) 
7. Voltage (V) — the cell’s terminal voltage
8. Current (A) — the cell’s charge or discharge current (negative during discharge)
9. Capacity (Ah) — the cell’s cumulative capacity (starts at 0 for each protocol)

The CSV files under ‘rpt_data’ contain the same columns header in ‘cycling_data’ in addition to the following:
10. Step Number — the RPT protocol step number
11. Segment Key — ‘ref_chg’, ‘ref_dchg’, ‘slowpulse’, ‘fastpulse’* 
12.

File: A题/battery_data/uconn_ilcc/cycling_parameters.csv
Cell ID,Group Number,Chg C-Rate 1,DChg C-Rate 1,DoD 1
1,1,2,1.5,0.6
2,1,2,1.5,0.6
3,1,2,1.5,0.6
4,1,2,1.5,0.6
5,2,2.417,1.5,0.6
6,2,2.417,1.5,0.6
7,2,2.417,1.5,0.6
8,2,2.417,1.5,0.6
9,3,2,2,0.6
10,3,2,2,0.6
11,3,2,2,0.6
12,3,2,2,0.6
13,4,2,1.5,0.8
14,4,2,1.5,0.8
15,4,2,1.5,0.8
16,4,2,1.5,0.8
17,5,1.5,1.5,0.6
18,5,1.5,1.5,0.6
19,5,1.5,1.5,0.6
20,5,1.5,1.5,0.6
21,6,2.417,2,0.6
22,6,2.417,2,0.6
23,6,2.417,2,0.6
24,6,2.417,2,0.6
25,7,2.417,1.5,0.8
26,7,2.417,1.5,0.8
27,7,2.417,1.5,0.8
28,7,2.417,1.5,0.8
29,8,1.5,2,0.6
30,8,1.5,2,0.6
31,8,1.5,2,0.6
32,8,1.5,2,0.6
33,9,2,1.5,1
34,9,2,1.5,1
35,9,2,1.5,1
36,9,2,1.5,1
37,10,2,2,0.8
38,10,2,2,0.8
39,10,2,2,0.8
40,10,2,2,0.8
41,11,1.5,1.5,0.8
42,11,1.5,1.5,0.8
43,11,1.5,1.5,0.8
44,11,1.5,1.5,0.8
